Repository: materialsautomated/materialsautomated.github.io

## Welcome to GitHub Pages

You can use the [editor on GitHub](https://github.com/materialsautomated/materialsautomated.github.io/edit/master/README.md) to maintain and preview the content for your website in Markdown files.

Whenever you commit to this repository, GitHub Pages will run [Jekyll](https://jekyllrb.com/) to rebuild the pages in your site, from the content in your Markdown files.

### Markdown

Markdown is a lightweight and easy-to-use syntax for styling your writing. It includes conventions for

```markdown
Syntax highlighted code block

# Header 1

## Header 2

### Header 3

- Bulleted
- List

1. Numbered
2. List

**Bold** and _Italic_ and `Code` text

[Link](url) and ![Image](src)
```

For more details see [GitHub Flavored Markdown](https://guides.github.com/features/mastering-markdown/).

### Jekyll Themes

Your Pages site will use the layout and styles from the Jekyll theme you have selected in your [repository settings](https://github.com/materialsautomated/materialsautomated.github.io/settings). The name of this theme is saved in the Jekyll `_config.yml` configuration file.

File: MaterialsAutomated2-CpPhononAnalysis/input.dat (part 1 of 3)
[Header]
TITLE,1-26-2018-MK167-Ba2CaWO6-o2-ldfz-hc-.dat
BYAPP,HeatCapacity,3.9.6,1.7
INFO,14.2,MASS:Sample Mass (mg)
INFO,.2,MASSERR:Sample Mass Error (mg)
INFO,594.57,MOLWGHT:Formula Weight (g/mole)
INFO,10,ATOMS:Atoms per Formula Unit
INFO,PPMS Heat Capacity Option 3.9.6 Build 3,APPNAME
DATATYPE,TIME,1
DATATYPE,COMMENT,2
STARTUPAXIS, X, 8, LINEAR, AUTO
STARTUPAXIS, Y1, 10, LINEAR, AUTO
[Data]
Time Stamp (Seconds),Comment (),System Status (Code),Puck Temp (Kelvin),System Temp (Kelvin),Field (Oersted),Pressure (Torr),Sample Temp (Kelvin),Temp Rise (Kelvin),Samp HC (J/mole-K),Samp HC Err (J/mole-K),Addenda HC (uJ/K),Addenda HC Err (uJ/K),Total HC (uJ/K),Total HC Err (uJ/K),Fit Deviation (ChiSquare),Time Const tau1 (seconds),Time Const tau2 (seconds),Sample Coupling (Percent),Debye Temp (Kelvin),Debye Temp Err (Kelvin),Cal Correction (Factor),Therm Resist (Ohms),Htr Resist (Ohms),Puck Resist (Ohms),Wire Cond (W/K),Meas Time (seconds),Temp Squared (K^2),Samp HC/Temp (J/mole-K/K),Addenda Offset HC (uJ/K)
33754794.47,CALFILE: C:\QdPpms\HEATCA~1\TempCal\Standard\Puck1074.cal|Addenda #6 measured on 1/26/2018 from 1.9949 to 300.34 K
33754794.84,,5905,2.00061,1.9986,0.127,9.3E-6,2.0008239,0.038349955,0.0038811068,6.81E-5,0.19017915,0.0006144,0.28287087,0.0007505,13.022388,0.16395623,,,342.32432,2.795,1,,,,1.7252828E-6,0.50624635,4.0032961,0.0019397544,0
33754813.11,,5905,2.00077,1.9986,0.127,9.4E-6,2.0005963,0.037841725,0.0038895071,6.052E-5,0.19015011,0.0006142,0.28304245,0,4.9818576,0.16418455,,,342.03879,2.36,1,,,,1.7239287E-6,0.4918687,4.0023855,0.0019441739,0
33754830.81,,5905,2.00051,1.9987,0.127,9.3E-6,2.0002811,0.037874591,0.0038660042,6.679E-5,0.19007936,0.0006137,0.28241039,0.0006903,11.51469,0.16396133,,,342.67652,2.746,1,,,,1.7224207E-6,0.49255365,4.0011246,0.0019327304,0
33755116.33,Error: Warning:  Measured time constant less than time constant calculated from addenda table.  Changing time constant to addenda table value
33755157.28,,5905,4.21724,4.2521,0.127,9.4E-6,4.2030369,0.075199498,0.027922644,0.0004628,1.4168109,0.002617,2.083682,0.005206,5.0905024,0.49736442,,,372.49896,2.831,1,,,,4.1894472E-6,1.4420775,17.665519,0.0066434448,0
33755178.19,,5905,4.21806,4.253,0.127,9.4E-6,4.2021643,0.076441745,0.028195372,0.0004615,1.415885,0.002616,2.0892696,0.00497,1.3612753,0.50118335,,,371.21695,2.772,1,,,,4.1686731E-6,1.4920932,17.658185,0.0067097262,0
33755198.98,,5905,4.21872,4.2569,0.127,9.3E-6,4.2034806,0.07709662,0.029538115,0.0004858,1.417367,0.002617,2.1228201,0.005387,4.4958788,0.52104117,,,365.61908,2.749,1,,,,4.0741888E-6,1.50355,17.669249,0.0070270612,0
33755480.78,Error: Warning:  Measured time constant less than time constant calculated from addenda table.  Changing time constant to addenda table value
33755528.94,,5905,6.43761,6.4941,0.127,9.4E-6,6.4026067,0.11596634,0.10444587,0.001582,4.472089,0.006326,6.9665494,0.01241,2.703407,0.98736443,,,365.54477,2.399,1,,,,7.0557022E-6,2.9629283,40.993373,0.016313022,0
33755552.69,,5905,6.43825,6.4911,0.127,9.3E-6,6.4034314,0.11634128,0.10330951,0.001585,4.4736313,0.006329,6.9409522,0.01362,4.6426685,0.98629287,,,366.92742,2.469,1,,,,7.037415E-6,2.9620933,41.003933,0.016133461,0
33755577.02,,5905,6.4405,6.4961,0.127,9.4E-6,6.403553,0.11594679,0.10452907,0.001592,4.4738193,0.006329,6.9702668,0.01299,5.0943237,0.98711581,,,365.50177,2.423,1,,,,7.0612452E-6,2.9588786,41.005491,0.016323605,0
33755907.83,,5905,8.65982,8.7254,0.127,9.4E-6,8.608805,0.16053199,0.28142583,0.004023,9.6277911,0.01195,16.34903,0.01645,11.511644,1.592993,0.0080299882,97.946075,353.21212,1.952,1,,,,1.0299649E-5,4.8855454,74.111524,0.032690464,0
33755935.72,,5905,8.66218,8.7265,0.127,9.3E-6,8.6091554,0.15619675,0.28842771,0.00434,9.6333332,0.01195,16.521796,0.03447,0.76039403,1.613757,,,350.34474,2.266,1,,,,1.0238094E-5,4.7789789,74.117557,0.03350244,0
33755962.73,,5905,8.66488,8.7304,0.127,9.4E-6,8.6133852,0.15865764,0.27848143,0.003999,9.6392668,0.01196,16.290185,0.01856,1.9212789,1.5598112,0.0069385625,98.180963,354.64117,2.001,1,,,,1.0476088E-5,4.841271,74.190404,0.032331241,0
33756532.64,,5905,10.9008,10.9396,0.127,9.4E-6,10.817758,0.20047193,0.70609223,0.01007,17.031423,0.02336,33.894886,0.03827,11.529927,2.4893534,0.014829661,97.645131,326.63616,1.786,1,,,,1.3697711E-5,7.4602958,117.02388,0.065271588,0
33756568.61,,5905,10.9015,10.9388,0.127,9.4E-6,10.817228,0.20021816,0.70667944,0.01008,17.029655,0.02336,33.907143,0.03804,16.582639,2.4939216,0.015855827,97.488746,326.52967,1.784,1,,,,1.3683244E-5,7.4680601,117.01242,0.06532907,0
33756604.11,,5905,10.9012,10.9374,0.127,9.3E-6,10.817551,0.2003036,0.70415423,0.01005,17.030229,0.02336,33.847408,0.03836,20.707299,2.4792428,0.014592354,97.673077,326.92929,1.789,1,,,,1.3733086E-5,7.4817647,117.01941,0.065093684,0
33756961.95,,5905,13.1196,13.1535,0.127,9.4E-6,13.013859,0.24455272,1.5264441,0.02172,26.656812,0.0364,63.112581,0.0733,5.0346791,3.7460534,0.021429289,97.673073,303.89703,1.636,1,,,,1.6982451E-5,11.213762,169.36052,0.11729374,0
33757006.78,,5905,13.122,13.1518,0.127,9.4E-6,13.015247,0.24437192,1.529549,0.02175,26.663669,0.03641,63.193591,0.07149,2.6238421,3.7465298,0.021776914,97.635204,303.72366,1.63,1,,,,1.7004553E-5,11.23816,169.39666,0.11751978,0
33757051.75,,5905,13.1236,13.1513,0.127,9.4E-6,13.016159,0.24495125,1.5211992,0.02167,26.667837,0.03641,62.998343,0.07708,5.972025,3.7345315,0.021218718,97.690195,304.29968,1.649,1,,,,1.7002554E-5,11.23959,169.42039,0.11687005,0
33757433.44,,5905,15.3434,15.3816,0.127,9.4E-6,15.220316,0.28947121,2.8615351,0.0407,38.641731,0.05229,106.98322,0.1361,6.2717532,5.3300092,0.030258227,97.550143,288.24775,1.55,1,,,,2.0278752E-5,16.127367,231.65801,0.18800761,0
33757494.69,,5905,15.3445,15.3833,0.127,9.4E-6,15.220606,0.2882413,2.8642472,0.04072,38.642962,0.05229,107.04922,0.1326,23.347022,5.3360284,0.029447815,97.617543,288.16222,1.545,1,,,,2.0262647E-5,15.990028,231.66683,0.18818221,0
33757556.03,,5905,15.3469,15.382,0.127,9.4E-6,15.221365,0.28813287,2.8569474,0.04062,38.646548,0.0523,106.87847,0.1326,25.551474,5.3093071,0.029067769,97.638195,288.42188,1.547,1,,,,2.0329961E-5,16.008085,231.68996,0.18769324,0
33757895.95,,5905,17.5692,17.5966,0.127,9.4E-6,17.40803,0.28280478,4.7177786,0.06687,52.92741,0.07352,165.6012,0.1789,18.365721,7.218702,0.045037914,97.136002,279.03941,1.465,1,,,,2.3255695E-5,15.927921,303.03952,0.27101162,0
33757970.86,,5905,17.5718,17.5964,0.127,9.3E-6,17.433341,0.33339526,4.7481842,0.06747,53.055087,0.07371,166.45505,0.2138,2.3619286,7.1839574,0.037510457,97.59895,278.84646,1.492,1,,,,2.3436346E-5,21.656106,303.92138,0.27236226,0
33758046.06,,5905,17.572,17.5952,0.127,9.3E-6,17.432779,0.33230375,4.7572868,0.06752,53.052168,0.07371,166.66953,0.1988,13.318324,7.2160138,0.039470266,97.482999,278.65924,1.478,1,,,,2.3375851E-5,21.551872,303.90179,0.2728932,0
33758399.95,,5905,19.7915,19.8322,0.127,9.4E-6,19.621147,0.33367767,7.1005226,0.1006,69.248152,0.1074,238.82855,0.2599,26.423131,9.3505494,0.055485891,97.115897,274.32373,1.442,1,,,,2.5926404E-5,21.648041,384.9894,0.36188112,0
33758491.13,,5905,19.7938,19.8342,0.127,9.3E-6,19.649218,0.38114711,7.1178001,0.101,69.419619,0.1079,239.41266,0.2834,4.2454966,9.2687447,0.049118517,97.424657,274.49242,1.455,1,,,,2.6176204E-5,28.051648,386.09175,0.36224344,0
33758581.89,,5905,19.7963,19.8342,0.127,9.3E-6,19.64986,0.37932199,7.1245204,0.1011,69.422964,0.1079,239.5765,0.2942,7.5537416,9.2550174,0.047830915,97.487521,274.41455,1.46,1,,,,2.6224415E-5,27.806234,386.117,0.3625736,0
33758946.39,,5905,22.0164,22.0552,0.127,9.4E-6,21.839513,0.37979614,9.9157603,0.1405,87.568363,0.1499,324.38454,0.3561,57.250863,11.492951,0.065450843,97.103593,272.87367,1.444,1,,,,2.8675963E-5,27.765052,476.96434,0.45402845,0
33759051.48,,5905,22.0213,22.0553,0.127,9.3E-6,21.866331,0.42520402,9.9502697,0.1411,87.740838,0.1503,325.3812,0.3815,2.45892,11.36917,0.057788174,97.413751,272.88779,1.454,1,,,,2.9027003E-5,34.478852,478.13645,0.4550498,0
33759156.69,,5905,22.0217,22.0545,0.127,9.4E-6,21.866871,0.42338405,9.9563468,0.1411,87.745957,0.1503,325.53146,0.3724,1.6633957,11.407174,0.058757375,97.37836,272.83815,1.45,1,,,,2.8949516E-5,34.10751,478.16003,0.45531649,0
33759539.77,,5905,24.2431,24.2756,0.127,9.4E-6,24.054675,0.42768383,13.061077,0.1848,107.56678,0.1907,419.50194,0.4316,15.026796,13.624469,0.074836008,97.10908,273.64033,1.458,1,,,,3.1299997E-5,34.221522,578.62738,0.54297457,0
33759660.17,,5905,24.2454,24.2768,0.127,9.4E-6,24.080257,0.46890614,13.107512,0.1858,107.7599,0.1911,420.80406,0.5092,1.203751,13.573323,0.069737514,97.294175,273.598,1.481,1,,,,3.1481944E-5,40.873407,579.85878,0.54432608,0
33759780.14,,5905,24.2473,24.2765,0.127,9.4E-6,24.080885,0.46843943,13.089592,0.1854,107.76548,0.1911,420.38167,0.4646,0.53152455,13.566722,0.070488371,97.265559,273.7336,1.468,1,,,,3.1470536E-5,40.719968,579.88903,0.54356774,0
33760176.17,,5905,26.4703,26.506,0.127,9.4E-6,26.276074,0.47506691,16.399933,0.2319,128.962,0.2335,520.63843,0.5007,15.9162,15.784625,0.086675871,97.040303,276.27289,1.489,1,,,,3.3556445E-5,40.700165,690.43206,0.62413941,0
33760309.84,,5905,26.4737,26.5051,0.127,9.4E-6,26.300319,0.51323633,16.428563,0.2326,129.15256,0.2338,521.51275,0.5755,1.8338067,15.680738,0.080950806,97.2179,276.35938,1.508,1,,,,3.3799741E-5,47.353875,691.7068,0.62465262,0
33760445.19,,5905,26.4742,26.5036,0.127,9.4E-6,26.299527,0.5113768,16.431855,0.2326,129.14333,0.2338,521.58214,0.5672,0.92852895,15.672385,0.081161283,97.208744,276.33171,1.506,1,,,,3.3824171E-5,47.042213,691.6651,0.6247966,0
33760857.59,,5905,28.6938,28.7288,0.127,9.3E-6,28.495353,0.51995904,19.927369,0.2818,151.57046,0.279,627.49194,0.597,3.9586234,17.846666,0.097715882,96.996335,279.70303,1.538,1,,,,3.5790015E-5,47.017155,811.98514,0.69931994,0
33761007.13,,5905,28.6972,28.7276,0.127,9.4E-6,28.518668,0.55640795,19.934757,0.2822,151.7658,0.2794,627.86373,0.6684,0.6036773,17.72157,0.090467715,97.201923,279.89486,1.554,1,,,,3.6018832E-5,53.539997,813.31445,0.69900728,0
33761177.66,,5905,28.6973,28.7254,0.127,9.4E-6,28.517563,0.55567862,19.939245,0.2823,151.75558,0.2794,627.96069,0.6763,3.2489787,17.763235,0.092653957,97.140261,279.86154,1.556,1,,,,3.5953395E-5,53.16471,813.25141,0.69919174,0
33761605.73,,5905,30.9151,30.9709,0.127,9.3E-6,30.722974,0.56657907,23.551578,0.3333,175.96565,0.3329,738.44342,0.7754,0.90694076,20.001595,0.11192044,96.900191,283.91879,1.612,1,,,,3.760839E-5,53.289705,943.9011,0.76657873,0
33761770.16,,5905,30.9231,30.9667,0.127,9.4E-6,30.749223,0.60151344,23.502614,0.3326,176.20324,0.3335,737.5116,0.7693,0.70544881,19.704861,0.10348853,97.097046,284.37749,1.613,1,,,,3.8079562E-5,60.004785,945.51468,0.76433196,0
33761931.13,,5905,30.9204,30.9634,0.127,9.4E-6,30.746289,0.59655152,23.515879,0.3327,176.1776,0.3334,737.80277,0.759,0.56395368,19.680873,0.10323709,97.099475,284.29176,1.611,1,,,,3.8140682E-5,59.114583,945.3343,0.76483633,0
33762392.03,,5905,33.1434,33.1981,0.127,9.3E-6,32.952009,0.60920416,27.222654,0.3851,201.95954,0.3906,852.11292,0.8576,0.52978051,21.952668,0.12411556,96.855629,288.63185,1.674,1,,,,3.9553761E-5,59.04262,1085.8349,0.82613035,0
33762595.89,,5905,33.1505,33.1894,0.127,9.3E-6,32.974859,0.64305116,27.182431,0.3843,202.15676,0.3911,851.34949,0.7965,3.0954861,21.567113,0.11570644,97.021212,288.99205,1.666,1,,,,4.0183025E-5,65.858005,1087.3413,0.82433806,0
33762795.3,,5905,33.1482,33.1848,0.127,9.3E-6,32.970628,0.63821348,27.181471,0.3845,202.11521,0.391,851.28501,0.8616,2.4678984,21.5838,0.11603529,97.014742,288.95879,1.677,1,,,,4.0150569E-5,64.70134,1087.0623,0.82441471,0
33763276.56,,5905,35.3733,35.4207,0.127,9.3E-6,35.176819,0.65217628,30.890066,0.4372,229.36704,0.4481,967.10849,1.022,0.26660388,23.75833,0.13682544,96.798231,293.6893,1.756,1,,,,4.1494209E-5,64.751399,1237.4086,0.87813699,0
33763495.52,,5905,35.3744,35.407,0.127,9.4E-6,35.194967,0.68454425,30.805237,0.4356,229.52906,0.4484,965.24456,0.9355,0.824687,23.389903,0.1284204,96.954236,294.15165,1.745,1,,,,4.2024962E-5,71.274989,1238.6857,0.87527392,0
33763684.86,,5905,35.3731,35.4058,0.127,9.4E-6,35.190341,0.67929998,30.794806,0.4357,229.47631,0.4483,964.94269,0.9991,0.37849499,23.328413,0.12557431,97.014414,294.15127,1.755,1,,,,4.2106974E-5,70.16971,1238.3601,0.87509258,0
33764200.97,,5905,37.6022,37.6465,0.127,9.3E-6,37.405069,0.69323376,34.434295,0.4868,257.90656,0.4924,1080.2942,0.9971,0.39906867,25.29011,0.14574589,96.811134,299.35752,1.817,1,,,,4.3536292E-5,69.985239,1399.1392,0.92057832,0
33764428.25,,5905,37.5992,37.6318,0.127,9.4E-6,37.414842,0.72287355,34.381005,0.4861,257.9799,0.4925,1079.0948,1.006,0.93864166,24.972276,0.13902671,96.923146,299.61876,1.819,1,,,,4.4010514E-5,75.870329,1399.8704,0.91891356,0
33764655.77,,5905,37.5972,37.6286,0.127,9.4E-6,37.408505,0.71920347,34.433878,0.4866,257.91267,0.4924,1080.2903,0.9385,0.85908306,25.106701,0.14078859,96.897676,299.38646,1.809,1,,,,4.3830891E-5,74.916828,1399.3963,0.9204826,0
33765203.52,,5905,39.8294,39.8606,0.127,9.3E-6,39.62825,0.73673921,37.733768,0.5337,287.83911,0.5343,1189.0274,1.162,1.0715706,26.586496,0.15318093,96.843256,305.77003,1.911,1,,,,4.5565355E-5,75.320103,1570.3982,0.95219365,0
33765444.73,,5905,39.8234,39.8464,0.127,9.4E-6,39.630911,0.76306205,37.826704,0.5347,287.84545,0.5343,1191.2533,1.075,0.65435862,26.623062,0.15304541,96.846295,305.48648,1.898,1,,,,4.5588101E-5,79.759488,1570.6091,0.95447474,0
33765685.36,,5905,39.8216,39.8485,0.127,9.4E-6,39.626725,0.76407037,37.881695,0.5351,287.79433,0.5343,1192.5155,0.964,1.6856069,26.756525,0.15538695,96.811027,305.2747,1.882,1,,,,4.5419188E-5,79.869186,1570.2773,0.95596331,0
33766245.13,,5905,42.0542,42.0801,0.127,9.4E-6,41.85189,0.78106287,41.114998,0.5816,319.43357,0.5823,1301.3751,1.292,1.6537713,28.055135,0.16407585,96.826642,311.77988,2.002,1,,,,4.7257056E-5,80.269575,1751.5807,0.98239286,0
33766497.47,,5905,42.0468,42.0762,0.127,9.3E-6,41.851763,0.80503182,41.335077,0.5838,319.42053,0.5823,1306.6182,1.045,0.73771859,28.26311,0.16762414,96.772408,311.08902,1.968,1,,,,4.7116039E-5,84.165406,1751.5701,0.98765436,0
33766749.98,,5905,42.0454,42.0776,0.127,9.4E-6,41.852016,0.80789628,41.33677,0.5838,319.41324,0.5823,1306.6513,1.028,1.4476883,28.284926,0.1680703,96.766168,311.0856,1.966,1,,,,4.7082698E-5,84.789329,1751.5912,0.98768886,0
33767327.67,,5905,44.2803,44.3097,0.127,9.4E-6,44.074982,0.82376592,44.537222,0.6299,352.95529,0.6308,1416.6291,1.361,0.7173286,29.544879,0.17829923,96.758904,317.50009,2.087,1,,,,4.8859465E-5,84.854778,1942.604,1.0104876,0
33767590.63,,5905,44.2729,44.3004,0.127,9.4E-6,44.074489,0.84822866,44.677174,0.6314,352.91386,0.6307,1419.9301,1.228,0.45514082,29.635949,0.17808139,96.767382,317.0728,2.069,1,,,,4.8821811E-5,88.634638,1942.5606,1.0136742,0
33767855.31,,5905,44.2704,44.2983,0.127,9.3E-6,44.07102,0.84819,44.760491,0.6321,352.86455,0.6306,1421.8707,1.087,0.94031638,29.719901,0.18101337,96.719756,316.79628,2.051,1,,,,4.8765263E-5,88.907847,1942.2548,1.0156446,0
33768444.72,,5905,46.5058,46.5372,0.127,9.4E-6,46.304786,0.86505913,47.84125,0.6769,388.73015,0.6805,1531.3134,1.536,1.7054085,30.834103,0.18903754,96.749469,323.43721,2.19,1,,,,5.0597755E-5,89.159702,2144.1332,1.0331815,0
33768720.02,,5905,46.4958,46.5368,0.127,9.4E-6,46.301501,0.88852839,48.111073,0.6796,388.66691,0.6804,1537.6943,1.222,0.65851552,31.119674,0.19460638,96.674199,322.62092,2.149,1,,,,5.0367543E-5,92.50231,2143.829,1.0390824,0
33768996.38,,5905,46.4927,46.5354,0.127,9.4E-6,46.303262,0.89155791,48.153775,0.6801,388.6853,0.6804,1538.7326,1.215,1.1036382,31.179282,0.1948984,96.674141,322.50807,2.148,1,,,,5.0305613E-5,93.359022,2143.992,1.0399651,0
33769592.75,,5905,48.7306,48.7693,0.127,9.4E-6,48.529365,0.90880887,51.206647,0.724,426.38734,0.7243,1649.3458,1.519,0.28682466,32.372206,0.20951991,96.610084,328.94547,2.27,1,,,,5.193886E-5,93.537847,2355.0992,1.0551683,0
33769878.86,,5905,48.7187,48.7644,0.127,9.3E-6,48.528348,0.93172571,51.432558,0.7266,426.32679,0.7242,1654.6806,1.341,0.37629596,32.418969,0.20629819,96.65962,328.2905,2.248,1,,,,5.2018893E-5,97.116617,2355.0005,1.0598456,0
33770164.89,,5905,48.7177,48.7622,0.127,9.3E-6,48.526705,0.93303711,51.353973,0.7252,426.30538,0.7242,1652.7823,1.269,1.8018544,32.494569,0.21122104,96.590082,328.50448,2.239,1,,,,5.1858728E-5,97.256906,2354.8411,1.0582621,0
33770771.91,,5905,50.9537,50.9973,0.127,9.3E-6,50.752118,0.95111863,54.452311,0.7696,465.83607,0.7528,1766.3101,1.531,0.25387947,33.778636,0.22570724,96.546706,334.56288,2.358,1,,,,5.3311589E-5,97.483706,2575.7775,1.0729072,0
33771069.08,,5905,50.9441,50.9901,0.127,9.3E-6,50.750953,0.97440413,54.619395,0.7715,465.76397,0.7528,1770.2284,1.401,0.31823872,33.700507,0.22271164,96.57935,334.08481,2.342,1,,,,5.3545331E-5,101.33591,2575.6592,1.076224,0
33771365.28,,5905,50.9395,50.9909,0.127,9.4E-6,50.750291,0.97358565,54.596094,0.7708,465.77372,0.7528,1769.6816,1.275,1.5515778,33.767617,0.22464601,96.557164,334.14596,2.327,1,,,,5.3429031E-5,101.10152,2575.5921,1.0757789,0
33771969.48,,5905,53.1778,53.2256,0.127,9.3E-6,52.969857,0.99457655,57.745323,0.8162,507.06968,0.7722,1886.19,1.628,0.20868443,35.361649,0.24953647,96.398581,339.78186,2.457,1,,,,5.4413059E-5,101.30285,2805.8058,1.0901544,0
33772279.41,,5905,53.1723,53.205,0.127,9.3E-6,52.979546,1.019822,57.626872,0.8142,507.17619,0.7722,1883.4676,1.533,0.4418745,34.863574,0.23679026,96.538009,340.17255,2.447,1,,,,5.5065621E-5,106.08495,2806.8323,1.0877193,0
33772585.55,,5905,53.1734,53.1949,0.127,9.4E-6,52.971606,1.0137239,57.697034,0.8147,507.04442,0.7722,1885.0115,1.398,0.74055687,34.981867,0.23880057,96.517873,339.92691,2.431,1,,,,5.4931531E-5,104.59072,2805.991,1.0892068,0
33773218.3,,5905,55.4044,55.4385,0.127,9.4E-6,55.195729,1.032731,60.574704,0.856,550.19004,0.7918,1996.884,1.674,0.26829089,36.179193,0.25520756,96.457665,346.08957,2.555,1,,,,5.6265854E-5,104.9456,3046.5685,1.0974527,0
33773535.56,,5905,55.3929,55.4265,0.127,9.3E-6,55.196281,1.0558365,60.714105,0.8574,550.14641,0.7918,2000.1696,1.483,0.3312164,36.123561,0.25371174,96.469093,345.71014,2.533,1,,,,5.6443004E-5,108.53758,3046.6294,1.0999673,0
33773851.52,,5905,55.3937,55.427,0.127,9.3E-6,55.194367,1.0554336,60.73938,0.8575,550.13441,0.7918,2000.7612,1.4,0.68340642,36.205463,0.25666819,96.435187,345.62883,2.523,1,,,,5.6342975E-5,108.37068,3046.4182,1.1004634,0
33774465.58,,5905,57.6303,57.6781,0.127,9.3E-6,57.419829,1.0786137,63.858209,0.9026,594.90594,0.8093,2120.0192,1.818,0.25971952,37.923218,0.28637749,96.251689,350.88842,2.665,1,,,,5.7038325E-5,108.61639,3297.0368,1.1121282,0
33774794.59,,5905,57.6161,57.6555,0.127,9.3E-6,57.435947,1.1047998,63.609423,0.8984,595.13851,0.8094,2114.31,1.584,0.77074649,37.215992,0.26776176,96.436251,351.66353,2.639,1,,,,5.7903757E-5,113.76965,3298.888,1.1074845,0
33775118.66,,5905,57.6211,57.6545,0.127,9.3E-6,57.426041,1.0951735,63.658003,0.8987,594.97014,0.8093,2115.3019,1.484,0.63755452,37.294904,0.26939581,96.420334,351.47058,2.627,1,,,,5.7814073E-5,111.64798,3297.7502,1.1085215,0
33775763.67,,5905,59.8569,59.893,0.127,9.3E-6,59.649548,1.1188066,66.48607,0.9398,642.00309,0.8289,2229.877,1.896,0.17728935,38.788358,0.29467196,96.29009,357.25252,2.77,1,,,,5.8620209E-5,111.88471,3558.0685,1.1146115,0
33776100.42,,5905,59.8405,59.8777,0.127,9.3E-6,59.656177,1.1427968,66.362585,0.9374,642.05262,0.829,2226.9774,1.701,0.29018821,38.251695,0.28282682,96.39256,357.62712,2.749,1,,,,5.9331015E-5,116.36507,3558.8595,1.1124177,0
33776433.77,,5905,59.8441,59.8805,0.127,9.4E-6,59.648166,1.1366009,66.507158,0.9387,641.93207,0.8289,2230.3096,1.451,1.1963473,38.480614,0.28880815,96.334218,357.18712,2.72,1,,,,5.9086559E-5,114.75509,3557.9037,1.1149908,0
33777045.03,,5905,62.0698,62.1164,0.127,9.3E-6,61.856499,1.1584682,69.59691,0.9831,691.67059,0.8559,2353.8401,1.785,0.42674785,40.048718,0.31938422,96.154397,361.9234,2.855,1,,,,5.9956173E-5,115.44184,3826.2264,1.125135,0
33777395.08,,5905,62.0701,62.1031,0.127,9.4E-6,61.877862,1.1860412,69.249741,0.9777,692.03688,0.8561,2345.915,1.626,0.85961788,39.440605,0.30051029,96.334875,362.98403,2.838,1,,,,6.0613243E-5,120.14616,3828.8698,1.119136,0
33777738.73,,5905,62.0677,62.1005,0.127,9.4E-6,61.870549,1.1788075,69.330973,0.9786,691.9142,0.856,2347.7324,1.52,0.79392123,39.553479,0.30389593,96.301966,362.72183,2.826,1,,,,6.0498627E-5,118.32182,3827.9648,1.1205812,0
33778359.77,,5905,64.2982,64.3475,0.127,9.4E-6,64.092387,1.198961,72.510541,1.024,744.83876,0.8893,2476.594,1.932,0.47360325,41.242575,0.33972268,96.083725,367.04978,2.972,1,,,,6.125632E-5,118.66044,4107.834,1.1313441,0
33778717.02,,5905,64.2925,64.3296,0.127,9.4E-6,64.115408,1.2274995,72.133713,1.018,745.25419,0.8896,2468.0097,1.694,0.66381951,40.510189,0.3185615,96.270414,368.19355,2.946,1,,,,6.208249E-5,123.72772,4110.7855,1.1250605,0
33779069.67,,5905,64.2917,64.3228,0.127,9.4E-6,64.104834,1.2181658,72.250849,1.02,745.04468,0.8895,2470.5977,1.666,0.52122019,40.637381,0.32284194,96.229108,367.81779,2.943,1,,,,6.1967833E-5,121.53057,4109.4297,1.1270733,0
33779698.02,,5905,66.5191,66.5653,0.127,9.4E-6,66.316521,1.2370405,75.298247,1.063,799.94128,0.9238,2598.2747,1.851,0.60729006,42.13731,0.35361581,96.065452,372.19971,3.065,1,,,,6.2882343E-5,121.91214,4397.8809,1.1354372,0
33780062.55,,5905,66.5251,66.5574,0.127,9.3E-6,66.340053,1.2649902,74.958349,1.058,800.39737,0.9241,2590.6131,1.75,0.91138971,41.57852,0.3370151,96.207586,373.24298,3.055,1,,,,6.348915E-5,126.41193,4401.0026,1.1299109,0
33780422.31,,5905,66.5203,66.5493,0.127,9.4E-6,66.33207,1.2569725,75.010796,1.059,800.23654,0.924,2591.7048,1.642,0.70108413,41.587067,0.33554418,96.223531,373.05723,3.042,1,,,,6.3498294E-5,124.73556,4399.9436,1.1308376,0
33781058.45,,5905,68.7452,68.7913,0.127,9.3E-6,68.535672,1.276259,78.073918,1.103,856.70126,0.9558,2721.3255,2.022,0.49214351,43.248128,0.37707044,95.965049,377.11166,3.188,1,,,,6.41768E-5,124.7612,4697.1383,1.139172,0
33781431.47,,5905,68.7456,68.7731,0.127,9.4E-6,68.562191,1.3064193,77.681069,1.097,857.24072,0.9561,2712.4826,1.8,0.67557165,42.572628,0.35455379,96.154183,378.31038,3.164,1,,,,6.4916574E-5,129.74438,4700.774,1.1330016,0
33781798.97,,5905,68.745,68.7742,0.127,9.3E-6,68.551394,1.2963903,77.789838,1.098,857.00532,0.9559,2714.8449,1.733,0.67963068,42.646176,0.35672912,96.13475,377.95887,3.156,1,,,,6.4868694E-5,127.71788,4699.2936,1.1347667,0
33782442.47,,5905,70.9715,71.0082,0.127,9.4E-6,70.763642,1.3151482,80.547814,1.137,915.6072,0.987,2839.315,1.813,0.65305181,43.940964,0.38489256,96.001257,382.64088,3.27,1,,,,6.5863211E-5,127.93853,5007.493,1.1382655,0
33782822,,5905,70.9686,71.0043,0.127,9.3E-6,70.782223,1.3426088,80.488354,1.136,916.01395,0.9872,2838.3017,1.752,0.62216144,43.672459,0.37517715,96.079838,382.90094,3.264,1,,,,6.62177E-5,131.82289,5010.1231,1.1371267,0
33783198.94,,5905,70.9639,71.0015,0.127,9.4E-6,70.778903,1.3386724,80.412737,1.135,915.94118,0.9872,2836.423,1.795,0.79843838,43.609371,0.37426201,96.085007,383.08606,3.269,1,,,,6.6267223E-5,131.01738,5009.6531,1.1361117,0
33783849.81,,5905,73.1952,73.2156,0.127,9.4E-6,72.986066,1.3533964,83.175149,1.174,976.4397,1.018,2962.8957,1.828,0.83580524,44.813401,0.40271269,95.946647,387.49433,3.38,1,,,,6.7383396E-5,130.82811,5326.9658,1.1396031,0
33784235.47,,5905,73.1929,73.2156,0.127,9.3E-6,73.001426,1.380465,83.063379,1.173,976.7989,1.018,2960.5855,1.893,1.1339455,44.54686,0.39077988,96.045426,387.87655,3.387,1,,,,6.7699726E-5,134.4402,5329.2083,1.1378323,0
33784618.78,,5905,73.1903,73.2028,0.127,9.3E-6,72.997886,1.3764873,83.113353,1.173,976.72817,1.018,2961.7083,1.834,0.74963126,44.590133,0.39281754,96.027736,387.72327,3.381,1,,,,6.7666048E-5,133.64058,5328.6914,1.138572,0
33785280.58,,5905,75.4194,75.4757,0.127,9.4E-6,75.219577,1.3953521,85.864799,1.212,1039.7424,1.048,3090.4348,2.045,0.53824216,45.969038,0.4276987,95.850114,392.00615,3.514,1,,,,6.8522506E-5,133.7704,5657.9848,1.141522,0
33785676.09,,5905,75.422,75.4651,0.127,9.3E-6,75.245907,1.4245172,85.634527,1.209,1040.3793,1.048,3085.5721,1.933,1.0794969,45.492467,0.40818072,96.00211,392.76453,3.502,1,,,,6.9078363E-5,137.90711,5661.9465,1.1380623,0
33786067.14,,5905,75.4207,75.4591,0.127,9.4E-6,75.239048,1.4173352,85.697925,1.21,1040.2329,1.048,3086.9398,1.9,0.58285742,45.495875,0.41043787,95.979144,392.55758,3.498,1,,,,6.9112119E-5,136.4774,5660.9144,1.1390086,0
33786737.77,,5905,77.6426,77.6748,0.127,9.4E-6,77.437904,1.433553,88.199214,1.245,1104.6506,1.076,3211.0953,1.888,0.9017981,46.651412,0.43859499,95.855112,397.1693,3.607,1,,,,7.0124867E-5,136.48762,5996.629,1.138967,0
33787137.83,,5905,77.6415,77.6728,0.127,9.3E-6,77.455726,1.460621,88.149782,1.244,1105.1121,1.077,3210.3762,1.906,0.49475757,46.435993,0.43079142,95.911075,397.39468,3.61,1,,,,7.0415089E-5,139.95424,5999.3895,1.1380667,0
33787537.17,,5905,77.6419,77.6634,0.127,9.3E-6,77.454031,1.4581169,88.146009,1.244,1105.0553,1.077,3210.2293,1.86,0.78230655,46.420089,0.43090175,95.908626,397.39621,3.604,1,,,,7.0436805E-5,139.30798,5999.1269,1.1380429,0
33788214.13,,5905,79.8667,79.9056,0.127,9.3E-6,79.670932,1.4745276,90.688462,1.28,1172.098,1.104,3337.993,2.042,0.59792828,47.609749,0.46047742,95.780325,401.76689,3.738,1,,,,7.1424942E-5,139.26027,6347.4575,1.1382879,0
33788622.14,,5905,79.8632,79.899,0.127,9.4E-6,79.689684,1.5025027,90.569886,1.278,1172.5949,1.104,3335.6579,1.991,0.6683632,47.324835,0.44761191,95.875338,402.18442,3.733,1,,,,7.1771816E-5,142.82925,6350.4457,1.1365321,0
33789025.98,,5905,79.8666,79.8973,0.127,9.4E-6,79.686669,1.4992719,90.62605,1.279,1172.5328,1.104,3336.9371,2.015,0.61110933,47.355958,0.44675324,95.885014,402.01619,3.735,1,,,,7.1749578E-5,141.9745,6349.9653,1.1372799,0
33789709.64,,5905,82.0925,82.1275,0.127,9.3E-6,81.887588,1.5150262,92.970003,1.312,1241.2623,1.134,3461.6469,2.032,0.53373848,48.435065,0.48210698,95.702237,406.62905,3.85,1,,,,7.2803864E-5,142.06787,6705.5771,1.1353369,0
33790124.13,,5905,82.0916,82.1223,0.127,9.3E-6,81.904203,1.5420887,92.895385,1.311,1241.6706,1.134,3460.273,1.981,0.59578002,48.171356,0.46887189,95.798219,406.91608,3.845,1,,,,7.3140747E-5,145.3052,6708.2984,1.1341956,0
33790488.75,,5905,82.0902,82.1222,0.127,9.3E-6,81.90549,1.5371508,92.861751,1.312,1241.7211,1.134,3459.5202,2.576,0.11399848,48.05597,0.46144802,95.854987,407.01471,3.914,1,,,,7.3281383E-5,144.51407,6708.5093,1.1337671,0
33791178.66,,5905,84.3157,84.3585,0.127,9.3E-6,84.124418,1.5524659,95.444927,1.348,1313.4117,1.171,3592.9044,2.232,0.36821605,49.365802,0.50055781,95.66196,410.84697,3.991,1,,,,7.4123597E-5,144.16791,7076.9177,1.1345686,0
33791601.16,,5905,84.3228,84.356,0.127,9.4E-6,84.146001,1.5830779,95.30323,1.345,1313.9957,1.171,3590.1043,2.109,1.3780493,49.028797,0.48543933,95.765749,411.34292,3.977,1,,,,7.4539E-5,148.09741,7080.5495,1.1325937,0
33792020.95,,5905,84.3157,84.3549,0.127,9.3E-6,84.142997,1.5787602,95.368599,1.346,1313.9255,1.171,3591.5953,2.101,0.54317845,49.034305,0.48527919,95.766695,411.14801,3.976,1,,,,7.456198E-5,147.08639,7080.0439,1.133411,0
33792718.06,,5905,86.5397,86.5831,0.127,9.3E-6,86.342702,1.5920015,97.901412,1.382,1387.4922,1.216,3725.6526,2.205,0.7792838,50.163936,0.51853073,95.615477,414.80916,4.107,1,,,,7.5625184E-5,147.10292,7455.0622,1.1338701,0
33793146.55,,5905,86.5388,86.5809,0.127,9.3E-6,86.361948,1.6213888,97.784563,1.38,1388.0206,1.217,3723.3903,2.135,0.68254834,49.885081,0.50626958,95.696493,415.22538,4.099,1,,,,7.5973609E-5,150.49181,7458.3861,1.1322644,0
33793574.88,,5905,86.5394,86.5791,0.127,9.3E-6,86.360349,1.6163178,97.828082,1.381,1387.9951,1.217,3724.4042,2.115,0.79952305,49.89591,0.50693395,95.691262,415.09708,4.097,1,,,,7.5979976E-5,149.65524,7458.1099,1.1327893,0
33794280.23,,5905,88.7662,88.8192,0.127,9.4E-6,88.581597,1.6314347,100.30267,1.416,1464.4988,1.265,3860.0081,2.226,0.63883908,51.033142,0.54149643,95.536656,418.81033,4.23,1,,,,7.7013106E-5,149.68773,7846.6994,1.1323195,0
33794716,,5905,88.7688,88.8109,0.127,9.4E-6,88.603411,1.6607223,100.2126,1.414,1465.1657,1.266,3858.5239,2.135,0.81311674,50.727497,0.52782301,95.623966,419.16457,4.22,1,,,,7.741735E-5,153.09943,7850.5645,1.1310242,0
33795149.59,,5905,88.7661,88.8136,0.127,9.3E-6,88.601599,1.6566573,100.17501,1.414,1465.131,1.266,3857.5914,2.244,0.67757385,50.704654,0.52807071,95.620383,419.26085,4.233,1,,,,7.743432E-5,152.18249,7850.2434,1.1306231,0
33795861,,5905,90.9919,91.0356,0.127,9.3E-6,90.802274,1.6702,102.45252,1.446,1542.6381,1.309,3989.4918,2.337,0.52016737,51.725124,0.55705997,95.506323,423.22045,4.365,1,,,,7.8508942E-5,152.11396,8245.0529,1.1283035,0
33796303.11,,5905,90.99,91.0317,0.127,9.4E-6,90.821862,1.6983255,102.45726,1.446,1543.2393,1.309,3990.2062,2.213,0.86468107,51.451411,0.54471531,95.582179,423.29843,4.351,1,,,,7.8915596E-5,155.17537,8248.6106,1.1281123,0
33796741.8,,5905,90.9904,91.0288,0.127,9.4E-6,90.820254,1.6949708,102.41687,1.445,1543.2174,1.309,3989.2195,2.215,0.83510236,51.463327,0.54547324,95.577527,423.40445,4.351,1,,,,7.8878932E-5,154.35423,8248.3186,1.1276875,0
33797459.06,,5905,93.2107,93.2688,0.127,9.3E-6,93.039351,1.7092723,104.7052,1.479,1622.6829,1.339,4123.3369,2.533,0.37709506,52.546843,0.57943491,95.432358,427.21756,4.513,1,,,,7.9866781E-5,154.38998,8656.3208,1.1253862,0
33797909.17,,5905,93.2081,93.2632,0.127,9.4E-6,93.060246,1.7380615,104.70329,1.478,1623.3385,1.339,4123.9469,2.204,0.85115434,52.243754,0.56772219,95.498477,427.31892,4.474,1,,,,8.032001E-5,157.64053,8660.2093,1.125113,0
33798353.97,,5905,93.2088,93.2597,0.127,9.3E-6,93.058455,1.7334229,104.59981,1.476,1623.2915,1.339,4121.4285,2.26,0.81635888,52.155205,0.56222881,95.535104,427.60378,4.48,1,,,,8.0394289E-5,156.73126,8659.876,1.1240227,0
33799078.42,,5905,95.441,95.4809,0.127,9.3E-6,95.25911,1.7466201,107.05861,1.511,1703.7156,1.349,4260.5755,2.471,0.70920221,53.32218,0.59669329,95.39381,430.6468,4.632,1,,,,8.1308007E-5,156.46561,9074.298,1.1238674,0
33799531.84,,5905,95.4392,95.4758,0.127,9.4E-6,95.279079,1.7782914,106.95902,1.509,1704.3112,1.349,4258.7926,2.241,0.51863291,53.017051,0.58065903,95.491979,431.02107,4.605,1,,,,8.1708445E-5,159.96654,9078.1029,1.1225866,0
33799983.38,,5905,95.4389,95.4797,0.127,9.4E-6,95.276564,1.7734424,106.88197,1.508,1704.2457,1.349,4256.887,2.278,0.73874813,52.985703,0.57992674,95.495655,431.22955,4.608,1,,,,8.1718261E-5,159.05115,9077.6236,1.1218075,0
33800713.95,,5905,97.6658,97.7178,0.127,9.3E-6,97.496713,1.7894911,109.15274,1.541,1787.0312,1.347,4393.9048,2.542,0.47574648,54.028038,0.61040764,95.378749,434.69755,4.765,1,,,,8.2729512E-5,158.95711,9505.6091,1.119553,0
33801173.48,,5905,97.6612,97.7166,0.127,9.3E-6,97.520046,1.8185025,109.10631,1.54,1787.7944,1.346,4393.5592,2.299,0.70455032,53.663343,0.59605882,95.456583,434.93514,4.737,1,,,,8.3259026E-5,162.08412,9510.1594,1.118809,0
33801631.25,,5905,97.67,97.7174,0.127,9.3E-6,97.516432,1.8125669,109.05889,1.539,1787.6901,1.347,4392.3224,2.371,0.73721235,53.690133,0.59353159,95.478201,435.05548,4.745,1,,,,8.3186654E-5,160.99003,9509.4546,1.1183642,0
33802362.73,,5905,99.8904,99.9447,0.127,9.4E-6,99.725639,1.8248597,111.37158,1.572,1871.4453,1.343,4531.3113,2.622,0.41107361,54.695357,0.63342429,95.289749,438.15963,4.908,1,,,,8.4274234E-5,161.0704,9945.203,1.1167799,0
33802827.42,,5905,99.8845,99.9432,0.127,9.3E-6,99.747084,1.8573549,111.16188,1.569,1872.204,1.343,4527.0616,2.433,0.58245844,54.359153,0.61671622,95.386474,438.86222,4.884,1,,,,8.4682029E-5,164.08607,9949.4807,1.1144374,0
33803290.53,,5905,99.8833,99.9385,0.127,9.4E-6,99.744126,1.8510009,111.25586,1.57,1872.0827,1.343,4529.1849,2.364,0.46156993,54.411894,0.61905912,95.372774,438.57646,4.876,1,,,,8.4645094E-5,163.07746,9948.8907,1.1154127,0
33804029.52,,5905,102.118,102.158,0.127,9.3E-6,101.94327,1.8648679,113.3307,1.6,1956.5515,1.35,4663.2068,2.588,0.51622966,55.343809,0.65484007,95.213984,442.13425,5.033,1,,,,8.5703124E-5,163.23568,10392.431,1.1117036,0
33804497.95,,5905,102.115,102.156,0.127,9.4E-6,101.96288,1.895573,113.31407,1.599,1957.2585,1.35,4663.5166,2.449,0.44001646,55.121602,0.64087379,95.296456,442.26796,5.017,1,,,,8.6027193E-5,166.03143,10396.428,1.1113268,0
33804966.64,,5905,102.114,102.152,0.127,9.4E-6,101.96173,1.8920086,113.20834,1.597,1957.1995,1.35,4660.9323,2.341,0.95294448,55.090599,0.6385182,95.311687,442.57262,5.002,1,,,,8.6021943E-5,165.36481,10396.195,1.1103023,0
33805714.61,,5905,104.346,104.396,0.127,9.4E-6,104.18308,1.9047288,115.40765,1.629,2043.4276,1.378,4799.6862,2.589,0.50550045,56.007285,0.67312111,95.161872,445.67554,5.174,1,,,,8.7152114E-5,165.2718,10854.114,1.1077389,0
33806188.61,,5905,104.34,104.395,0.127,9.3E-6,104.20609,1.9343443,115.36573,1.628,2044.2604,1.378,4799.5179,2.374,0.97807308,55.711815,0.65617731,95.257844,445.89785,5.148,1,,,,8.7579507E-5,168.02186,10858.91,1.107092,0
33806661.44,,5905,104.335,104.394,0.127,9.3E-6,104.20364,1.9296024,115.34839,1.628,2044.2073,1.378,4799.0506,2.464,0.57665513,55.752208,0.65918956,95.239902,445.9386,5.159,1,,,,8.7513129E-5,167.13545,10858.399,1.1069516,0
33807410.59,,5905,106.561,106.613,0.127,9.4E-6,106.40344,1.9430563,117.29542,1.655,2130.6578,1.423,4932.0017,2.521,0.70828777,56.584083,0.68959805,95.116062,449.50391,5.293,1,,,,8.8624349E-5,167.25662,11321.692,1.1023649,0
33807890.72,,5905,106.563,106.611,0.127,9.4E-6,106.42467,1.9746435,117.34369,1.656,2131.452,1.423,4933.9486,2.494,0.98690128,56.40764,0.67372862,95.211971,449.44954,5.291,1,,,,8.8906082E-5,169.75225,11326.21,1.1025986,0
33808368.27,,5905,106.563,106.61,0.127,9.3E-6,106.42562,1.9702562,117.31759,1.656,2131.5228,1.423,4933.3961,2.474,0.38776477,56.36922,0.67563868,95.195587,449.53144,5.289,1,,,,8.8961628E-5,169.22292,11326.412,1.1023435,0
33809121.72,,5905,108.792,108.848,0.127,9.4E-6,108.64749,1.9832751,119.25869,1.684,2220.0521,1.479,5068.2842,2.925,0.34148398,57.270006,0.71521844,95.016378,453.03477,5.481,1,,,,8.9982827E-5,169.10766,11804.276,1.0976663,0
33809608.97,,5905,108.785,108.848,0.127,9.3E-6,108.66903,2.0150905,119.3096,1.684,2220.806,1.48,5070.2542,2.609,0.52606903,57.023701,0.69466052,95.136624,452.97115,5.443,1,,,,9.036843E-5,171.81002,11808.958,1.0979173,0
33810090.75,,5905,108.783,108.845,0.127,9.3E-6,108.66896,2.0114455,119.18368,1.682,2220.8385,1.48,5067.2793,2.574,0.71141184,56.97258,0.69790688,95.110747,453.35046,5.437,1,,,,9.0403315E-5,171.0711,11808.944,1.0967592,0
33810852.13,,5905,111.002,111.079,0.127,9.4E-6,110.87743,2.0207679,121.33253,1.713,2309.9313,1.54,5207.6925,2.892,0.55660817,57.847838,0.73008383,94.980864,455.99065,5.618,1,,,,9.1516063E-5,170.91774,12293.804,1.0942942,0
33811341.61,,5905,111.018,111.077,0.127,9.4E-6,110.90141,2.0534512,121.31366,1.712,2310.804,1.54,5208.1145,2.662,0.82377022,57.643939,0.7154211,95.063177,456.1467,5.59,1,,,,9.1820365E-5,173.54351,12299.123,1.0938874,0
33811829.11,,5905,111.01,111.074,0.127,9.3E-6,110.90092,2.0498098,121.2114,1.711,2310.8118,1.54,5205.6802,2.742,0.61542086,57.570982,0.71060398,95.090307,456.45587,5.599,1,,,,9.1884042E-5,172.93182,12299.014,1.0929702,0
33812592.5,,5905,113.239,113.292,0.127,9.4E-6,113.10079,2.0624896,123.13841,1.739,2400.6419,1.598,5341.5326,2.873,0.4565738,58.403718,0.74769005,94.926175,459.5578,5.755,1,,,,9.2960152E-5,172.71295,12791.789,1.0887493,0
33813085.95,,5905,113.236,113.293,0.127,9.3E-6,113.12272,2.0923404,123.12057,1.738,2401.4698,1.598,5341.9345,2.732,0.79004423,58.116869,0.7305153,95.01688,459.70175,5.738,1,,,,9.3396605E-5,175.21115,12796.75,1.0883806,0
33813577.86,,5905,113.235,113.293,0.127,9.4E-6,113.12043,2.0878198,123.13996,1.738,2401.4258,1.598,5342.3535,2.722,0.68439487,58.177429,0.73312744,95.004387,459.63282,5.737,1,,,,9.3310886E-5,174.35061,12796.231,1.088574,0
33814349.25,,5905,115.463,115.523,0.127,9.4E-6,115.32896,2.0990022,125.67899,1.774,2492.7292,1.647,5494.2961,2.78,0.59878418,59.17622,0.78911214,94.730387,460.6985,5.896,1,,,,9.4408979E-5,174.53229,13300.77,1.0897435,0
33814788.3,,5905,115.459,115.542,0.127,9.4E-6,115.36304,2.1299699,125.30638,1.771,2493.9614,1.648,5486.6294,3.481,0.10833762,58.608311,0.74032227,95.005104,461.98937,5.984,1,,,,9.509855E-5,177.52866,13308.632,1.0861917,0
33815283.97,,5905,115.46,115.528,0.127,9.4E-6,115.35738,2.1284614,124.54308,1.757,2493.7857,1.648,5468.224,2.597,0.40256371,58.608832,0.75736698,94.895954,464.33859,5.856,1,,,,9.4804896E-5,175.82493,13307.325,1.0796282,0
33816056.08,,5905,117.696,117.744,0.127,9.3E-6,117.56672,2.1363056,126.9783,1.793,2586.6006,1.691,5619.1988,3.182,0.25401108,59.370708,0.7710944,94.880347,465.55025,6.086,1,,,,9.6153334E-5,175.8265,13821.934,1.0800531,0
33816495.75,,5905,117.693,117.751,0.127,9.3E-6,117.5873,2.1645908,127.12307,1.798,2587.3933,1.692,5623.4488,3.996,0.053416537,59.089158,0.75713986,94.947238,465.1778,6.197,1,,,,9.6664577E-5,178.11213,13826.772,1.0810952,0
33816996.78,,5905,117.676,117.746,0.127,9.4E-6,117.58187,2.1612934,127.1195,1.795,2587.2175,1.691,5623.1878,3.17,0.7863958,59.174023,0.750681,94.996519,465.16751,6.087,1,,,,9.6505989E-5,177.26748,13825.496,1.0811148,0
33817773.95,,5905,119.91,119.953,0.127,9.4E-6,119.77299,2.1757475,128.77847,1.818,2680.6401,1.732,5756.2314,2.92,0.45967983,59.950453,0.79153591,94.808538,468.55885,6.196,1,,,,9.7537844E-5,177.52207,14345.568,1.075188,0
33818281.44,,5905,119.92,119.947,0.127,9.4E-6,119.79522,2.2086541,129.41322,1.827,2681.5487,1.733,5772.2995,3.091,0.37743543,60.087051,0.80058928,94.759773,466.63679,6.232,1,,,,9.7609602E-5,179.85136,14350.894,1.080287,0
33818726.75,,5905,119.903,119.972,0.127,9.4E-6,119.80317,2.2059116,128.62952,1.818,2681.745,1.733,5753.7789,3.723,0.13808104,59.391245,0.75708139,94.984869,469.14923,6.302,1,,,,9.8356518E-5,180.26115,14352.798,1.0736738,0
33819504.16,,5905,122.138,122.214,0.127,9.3E-6,122.02439,2.2051258,131.34596,1.854,2777.5419,1.772,5914.452,3.1,0.91267909,60.618944,0.83432934,94.600922,469.12352,6.385,1,,,,9.9156349E-5,178.17374,14889.951,1.076391,0
33820015.7,,5905,122.141,122.197,0.127,9.4E-6,122.05084,2.246721,130.5698,1.844,2778.5272,1.772,5896.9005,3.096,0.47723612,60.084917,0.79413285,94.813585,471.70804,6.371,1,,,,9.9664485E-5,181.85683,14896.408,1.0697984,0
33820524.7,,5905,122.136,122.2,0.127,9.3E-6,122.05244,2.2381693,130.54967,1.843,2778.6035,1.772,5896.4959,2.898,1.3401172,59.993344,0.77958265,94.899064,471.77871,6.344,1,,,,9.9782693E-5,180.25475,14896.798,1.0696195,0
33821309.33,,5905,124.376,124.432,0.127,9.3E-6,124.25436,2.2476698,133.10185,1.88,2873.9866,1.81,6052.8322,3.227,0.84181903,61.228463,0.8551411,94.532709,472.00841,6.554,1,,,,0.00010045616,179.98003,15439.147,1.0712046,0
33821762.61,,5905,124.366,124.439,0.127,9.3E-6,124.28899,2.2841211,132.93606,1.881,2875.277,1.811,6050.1632,4.25,0.13410168,60.562103,0.79518616,94.853617,472.67541,6.692,1,,,,0.00010141289,183.68539,15447.752,1.0695723,0
33822274.02,,5905,124.362,124.437,0.127,9.4E-6,124.28411,2.275325,132.27514,1.867,2875.1411,1.811,6034.2427,2.964,0.60657402,60.438775,0.80393309,94.789817,474.79507,6.503,1,,,,0.00010136529,181.68631,15446.539,1.0642966,0
33823059.22,,5905,126.587,126.633,0.127,9.3E-6,126.46579,2.2867351,134.59753,1.9,2969.7043,1.848,6184.271,3.161,0.68085766,61.593552,0.87004257,94.480642,475.50952,6.693,1,,,,0.00010201237,181.31632,15993.595,1.0643,0
33823579.48,,5905,126.584,126.634,0.127,9.3E-6,126.48912,2.3240387,133.95743,1.891,2970.5082,1.848,6169.7876,2.993,1.7005971,60.896762,0.82309126,94.715016,477.6909,6.657,1,,,,0.00010285675,184.78066,15999.496,1.0590432,0
33824093.86,,5905,126.587,126.628,0.127,9.4E-6,126.48775,2.3114787,134.28941,1.895,2970.5585,1.848,6177.7666,2.777,7.1671535,61.037843,0.83478402,94.652937,476.59923,6.634,1,,,,0.00010277478,182.69029,15999.15,1.0616792,0
33824886.98,,5905,128.806,128.881,0.127,9.3E-6,128.71936,2.3245226,136.12926,1.922,3066.9147,1.886,6318.0633,3.273,0.40883981,61.691721,0.87183701,94.485376,478.90562,6.861,1,,,,0.00010401928,183.11353,16568.672,1.0575663,0
33825407.67,,5905,128.816,128.881,0.127,9.3E-6,128.74228,2.3556417,136.22282,1.923,3067.8372,1.886,6321.2204,3.144,0.91812245,61.493629,0.85220492,94.589491,478.68168,6.847,1,,,,0.00010437447,185.07516,16574.576,1.0581047,0
